Repository: Gonhog-Creator/SecondBrain

# README

Source: junk_drawer/github/TheAncientWorld/README.txt

Category: [[github-code]]

## Summary
This mod is currently a practice mod for me, learning to code and add things I want to the game. I have some ideas about a future 1.0, but they're far off. Otherwise, this is a mod requested by people of reddit to add some items to the game that would be missing from a 1.16 RLCraft modpack. Feel free to leave suggestions and requests for items! I will try and get to them whenever I can, and implement things as I learn to code! Currently, this mod adds: - All rings of potion (Haste, Resistance, S

File: wiki/Graphene-based wearable biosensors for point-of-care diagnostics.pdf.md (part 1 of 4)
# Graphene-based wearable biosensors for point-of-care diagnostics.pdf

Source: junk_drawer/Graphene-based wearable biosensors for point-of-care diagnostics.pdf

Category: [[research-paper]]

## Summary
Materials Today Bio 32 (2025) 101667 Contents lists available at ScienceDirect Materials Today Bio journal homepage: www.journals.elsevier.com/materials-today-bio Graphene-based wearable biosensors for point-of-care diagnostics: From surface functionalization to biomarker detection Jiawen Song a,1, Yang Luo b,1 , Zhuang Hao a,*, Menglong Qu a , Cong Huang c,** , Ziran Wang d ,

## Full Content
Materials Today Bio 32 (2025) 101667

Contents lists available at ScienceDirect

Materials Today Bio
journal homepage: www.journals.elsevier.com/materials-today-bio

Graphene-based wearable biosensors for point-of-care diagnostics: From
surface functionalization to biomarker detection
Jiawen Song a,1, Yang Luo b,1 , Zhuang Hao a,*, Menglong Qu a , Cong Huang c,** , Ziran Wang d ,
Jun Yang e, Qingrou Liang e, Yuan Jia e,*** , Qiuming Song e,****, Qiuting Zhang a , Sida Luo a
a

School of Mechanical Engineering & Automation, Beihang University, Beijing, 100191, China
State Key Laboratory of Robotics, Shenyang Institute of Automation, Chinese Academy of Sciences, Shenyang, 110016, China
State Key Laboratory of Robotics and Systems, School of Mechatronics Engineering, Harbin Institute of Technology, Harbin, 150001, China
d
Key Laboratory of High-efficiency and Clean Mechanical Manufacture of MOE, School of Mechanical Engineering, Shandong University, Jinan, 250061, China
e
Sino-German College of Intelligent Manufacturing, Shenzhen Technology University, Shenzhen, 518118, China
b
c

A R T I C L E I N F O

A B S T R A C T

Keywords:
Graphene
Surface functionalization
Graphene field-effect transistor
Electrochemical sensor
Biomarkers
Integration and application

The growing demand for non-invasive, real-time health monitoring has driven the development of graphenebased wearable biosensors for point-of-care (POC) diagnostics. This review explores the surface functionaliza­
tion of graphene and its critical role in enhancing the performance of wearable biosensors for biomarker
detection. Leveraging graphene’s exceptional electrical, mechanical, and biocompatible properties, we discuss
how surface functionalization—such as covalent and non-covalent functionalization, biomolecular probes, and
passivation layers—enable highly sensitive and selective detection of biomarkers in biofluids. We categorize
biomarkers based on their physical properties and explore various wearable designs, including patches, contact
lenses, microneedles, and textiles, highlighting their integration into POC devices. Furthermore, we examine the
challenges and opportunities in translating graphene-based sensors from the lab to real-world applications,
emphasizing the importance of biocompatibility and surface functionalization for improved performance. By
bridging the gap between material science and biomedical engineering, this review provides a roadmap for the
development of next-generation graphene biosensors that could revolutionize personalized medicine and pointof-care diagnostics.

1. Introduction
With the rapid development of society, the fast-paced daily life and
enormous work pressure have led to an increase in people’s health
problems. Diseases related to unhealthy lifestyles are becoming
increasingly common among people of all ages, and the occurrence of
major diseases such as cancer is also becoming more frequent [1,2]. The
public’s awareness of sub-health hazards and attention to their daily
health status are gradually increasing. More and more people are also
choosing to undergo regular physical examinations at hospitals. Espe­
cially for some chronic disease patients who experience physical

discomfort, they will choose to seek medical attention immediately.
However, the tedious examination process and long waiting times for
test results hinder the timely prediction of some chronic disease emer­
gencies. In addition, some patients may experience fainting or anxiety
during the blood draw process, which not only reduces the reliability of
the test samples, but also exacerbates patients’ fear of such procedures.
Given this dilemma, the emergence of non-invasive point of care (POC)
testing may pave a new way to address this issue [3]. It is of great sig­
nificance to use wearable sensors to non-invasively detect biomarkers
that can be used as indicators of health status assessment, so that pa­
tients can understand their health status anytime and anywhere, and

This article is part of a special issue entitled: Surface & Interface published in Materials Today Bio.
* Corresponding authors.
** Corresponding author.
*** Corresponding authors.
**** Corresponding author.
E-mail addresses: zhuanghao@buaa.edu.cn (Z. Hao), huangc@hit.edu.cn (C. Huang), jiayuan@sztu.edu.cn (Y. Jia), songqiuming@sztu.edu.cn (Q. Song).
1
Jiawen Song and Yang Luo contributed equally to this work.
https://doi.org/10.1016/j.mtbio.2025.101667
Received 19 January 2025; Received in revised form 5 March 2025; Accepted 13 March 2025
Available online 14 March 2025
2590-0064/© 2025 The Authors. Published by Elsevier Ltd. This is an open access article under the CC BY-NC license (http://creativecommons.org/licenses/bync/4.0/).

Materials Today Bio 32 (2025) 101667

J. Song et al.

even predict the occurrence of certain major diseases. For example,
detecting inflammatory markers related to nutritional metabolism can
help assess the body’s inflammation and nutritional status, thereby
aiding in adjusting dietary structure and irregular lifestyle to support
health management [4–6].
Therefore, the development of wearable sensors based on nano­
materials has gained profound interest in the recent decades. Nano­
materials serve as highly sensitive analytical probes in the realm of
single-molecule detection, due to their exceptional physical and chem­
ical properties, high adsorption and reactivity, and large surface-tovolume ratio, which are not present in bulk materials [7,8]. Among
the diverse nanomaterials categorized by their dimensionality (0D, 1D,
2D, and 3D), two-dimensional (2D) nanomaterials have garnered sig­
nificant attention in the biosensor domain. The most widely studied 2D
materials include graphene [9], transition metal dichalcogenides (TMD)
[10], black phosphorus (BP) [11] and MXenes [12]. Moreover, while
carbon nanotube [13] are fundamentally one-dimensional materials,
their exceptional structure and properties grant them significant po­
tential in applications associated with two-dimensional materials. Each
of these materials possess unique properties that make them suitable for
various sensing applications. The properties of each material are listed
in Table 1. It is noteworthy to mention here that graphene exhibits
extraordinary electrical properties and mechanical strength, making it
an ideal candidate for wearable sensors that demand high sensitivity and
durability under mechanical strain.
Graphene is a zero-bandgap semiconductor material composed of
carbon atoms arranged in a honeycomb structure, with sp2 hybridized
orbitals forming a six-membered ring [29]. It possesses good properties,
which are helpful for sensitive sensor detection, such as (1) Electrical
properties: Carbon atoms form planar covalent bonds through sp2 hy­
bridization, facilitating the unrestricted movement of electrons across a
two-dimensional lattice with minimal scattering, thereby endowing
graphene with exceptionally high electron mobility [30,31]. The hon­
eycomb structure of graphene provides a continuous conjugated
π-electron system, enabling electrons to move freely throughout the
material, thereby offering graphene high conductivity [32]. Schedin. F,
and colleagues [33] developed micron-sized sensors based on graphe­
ne’s high electron mobility that can detect gas molecules adhering to or
detaching from the graphene surface. (2) Mechanical flexibility: Gra­
phene owes a Young’s modulus (E) of 1.0 TPa and an exceptional tensile
strength of 130 GPa, allowing it to endure substantial external forces
without undergoing plastic deformation [34,35]. (3) Surface function­
alization: Due to its high specific surface area and abundant chemical
active sites, graphene’s surface can interact with a variety of functional
groups and molecules [36]. This unique characteristic allows surface
functionalization via chemical or physical methods, enabling the mod­
ulation of its electrical, chemical, mechanical, and biocompatible
properties for use in medical environments to detect various biomarkers
[37]. Thanks to this convenient condition, Pratima Labroo and col­
leagues [38] designed flexible sensors with surface-modified graphene
that effectively detected lactate. (4) Economically, since Professor Andre
Geim’s [39] groundbreaking achievement of isolating monolayer gra­
phene from graphite in 2004, this scientific milestone has spurred a
series of technological innovations. With the advent of new technologies
enabling large-scale production of graphene, commercialization has
become more feasible, and the preparation of graphene-based materials

has become more convenient [40]. As a result, the outstanding electrical
properties, mechanical flexibility, surface functionalization ability, and
economic viability of graphene have made it a material of great interest
to scientists [41].
Leveraging graphene’s exceptional electrical characteristics such as
ultra-high carrier mobility, the sensitivity, low-frequency noise, and the
resolution of graphene-based wearable sensors are improved. Moreover,
graphene’s ultra-thin thickness aids in rapid responses to external
changes, improving the responsiveness of wearable biosensors, thereby
enabling them to detect biomarkers from various sources instantly and
effectively [4,42].
In this review article, we comprehensively summarize the latest
developments and cutting-edge technologies of graphene based wear­
able biosensors. Firstly, this article explores the influence of surface
functionalization on the electrical properties and biocompatibility of
graphene, and elaborates on the role of graphene in field-effect tran­
sistors and electrochemical detection. Then, we categorize common
biomarkers in the human body into five types based on their physical
properties: 1) cytokines and other immune proteins, 2) glucose, 3)
metabolic molecules, 4) hormones, 5) others, in order to better under­
stand the types of biomarkers and how graphene wearable biosensors
can be used to detect them. In addition, We also discuss the wearable
design forms of wearable graphene biosensors (WGB) for different body
fluids or excreta samples, covering various components, graphene
integration modes, and the necessity of achieving real-time, efficient,
and durable wearable biosensing applications, along with the execution
mechanism that promptly delivers medication upon detecting diseaseinduced biomarker abnormalities. At the conclusion of this paper, we
present an outlook on the future and development of graphene-based
wearable biomedical sensors. Finally, this review does not aim to pro­
vide an exhaustive coverage of all available literature but rather em­
phasizes the key issues, opportunities, trends, and challenges in this
field. We hope that this discussion will offer valuable guidance for future
research on the application of graphene in flexible biomedical sensing
technologies.
2. From graphene material to devices
During graphene synthesis, different methods directly impact its
defect density, morphological structure, and electrochemical activity,
which in turn influence its performance in biomarker detection. For
instance, graphene prepared via exfoliation typically exhibits high
defect density and uneven layer distribution, leading to reduced elec­
trochemical activity [43]. While chemical vapor deposition (CVD) is of
high quality with low defect density, its morphology is highly
substrate-dependent, potentially reducing interfacial charge transfer
efficiency [44]. Meanwhile, laser induced graphene (LIG) forms a
porous three-dimensional structure, which enhances specific surface
area and conductivity, yet its high defect density may compromise the
long-term stability of sensors [45].
In summary, the defects and limitations introduced by different
synthesis methods significantly hinder the application of graphene in
biosensing. To address this, surface functionalization has emerged as a
key strategy for performance enhancement. For example, polymer
coating (e.g., polyaniline) can effectively repair surface defects, thereby
improving mechanical stability and long-term durability [46]. Thus,

Table 1
The properties of each material.
Material
graphene
SWCNT
TMD(WS2)
Black phosphorus
MXene(Ti3C2Tx)

(
)
electron mobility cm2 V− 1 s− 1
4

5

10 ∼ 2.5 × 10
∼
200
1 × 105 ∼ 2.6 × 105
106

Young’s modulus (GPa)

tensile strength (GPa)

(
specific surface area m2 /g)

Ref

1000
1000
278.3 ∼ 326.5
44 ∼ 166
72.4

130
300
38.4 ∼ 55.6
4.09 ∼ 8.42
0.739

∼ 2630
1315
∼ 145.9
∼ 2630
235.6

[14,15]
[16–18]
[19–21]
[22–25]
[26–28]

2

J. Song et al.

Materials Today Bio 32 (2025) 101667

surface functionalization provides a promising approach for optimizing
graphene-based biosensors, laying a solid foundation for their wide­
spread application in the field of biosensing. Then this section will focus
on methods for surface functionalization of graphene and explain how
its electronic properties and derivatives are utilized in biomarker
molecule detection.

Exponential Enrichment) [58–60]. They can recognize specific targets,
such as proteins, small molecules, and even viral particles, through their
spatial structures, showing great potential in protein and small molecule
detection [59,61,62]. Moreover, antibody probes play a crucial role in
protein detection. Antibodies, due to their high affinity and specificity
for specific antigens, are widely used in disease diagnosis, pathogen
detection, and cancer biomarker identification [63]. Unlike nucleic acid
probes, antibody probes rely on antigen-antibody interactions,
providing unparalleled advantages in detecting proteins and macro­
molecular complexes. According to the property of antibody probes,
antibody-aptamer hybrid probes integrating nucleic acid aptamers have
gained prominence in multiplex detection and advanced biological
research recently [64].
Differently, Enzyme probes refer to catalytic proteins synthesized by
organisms [65]. They can accelerate chemical reactions without being
consumed in the process. Additionally, enzyme probes show remarkable
specificity, selectively interacting with specific substrates to create
enzyme-substrate complexes [66]. This specificity enables enzyme sen­
sors to detect specific analytes, enhancing their selectivity. Apart from
nucleic acid aptamers, antibody probes, and enzyme probes, biomole­
cular probes also encompass small molecule probes, peptide probes, and
others, which are valuable for specialized applications.
But not only are the type and selection of probes crucial in influ­
encing their effectiveness in biosensor applications, the anchoring
methods used for the probes are equally important. The anchoring of
probes determines their stability, binding strength, and signal trans­
mission efficiency on the sensor surface [67]. Anchoring approaches are
typically categorized into covalent and non-covalent methods, each of­
fering distinct pros and cons suited for particular applications. In the
anchoring process of biomolecular probes, covalent anchoring forms
stable covalent bonds between probe molecules and the graphene sur­
face through chemical reactions [68]. Active sites are introduced
through functionalization, using agents like aryl diazonium salts [69] or
1-pyrenebutyric acid [70] to functionalize graphene, and immobilizing
probes with EDC/NHS reactions. Covalent anchoring offers high binding
strength and excellent stability, ideal for applications demanding
extreme stability. Nonetheless, its key drawback lies in potentially dis­
rupting graphene’s sp2 hybrid structure, impairing electronic properties,
especially in high-sensitivity GFET applications [71]. By comparison,
non-covalent anchoring is a favored approach in numerous sensors for
preserving graphene’s structure and its ease of operation. This method
stabilizes probe molecules on the graphene surface through
non-covalent interactions (e.g., π–π stacking, electrostatic interactions,
or hydrophobic interactions) without disrupting its electronic properties
[72]. Notably, 1-pyrenebutyric acid succinimidyl ester (PBASE) is
widely recognized as a prevalent non-covalent immobilization agent.
PBASE binds to graphene via π–π interactions and reacts with probe
molecule amines through succinimidyl ester groups, forming stable
connections [73]. Its simplicity and efficiency make this method suitable
for aptamer and protein immobilization, excelling in GFET sensors.
Additionally, non-covalent anchoring includes using non-specific in­
teractions between probe molecules and graphene or employing metal
nanoparticles (e.g., gold, platinum) as intermediaries for immobilization
[74]. Such methods improve the flexibility and versatility of
non-covalent immobilization approaches.

2.1. Surface functionalization
Although graphene excels as an advanced material, in practical
biosensor applications, these properties often require adjustment and
optimization through surface functionalization to meet specific de­
mands. For example, introducing specific modification materials can
enable graphene to demonstrate properties like selective catalysis [47],
biomolecular recognition [48], or environmental adaptability [49].
Therefore, surface functionalization serves as a critical bridge for gra­
phene to transition from "material properties" to "functional properties,"
meeting practical application needs. This section classifies the objectives
of surface functionalization into: 1) Biocompatibility and antibacterial
properties, 2) Enhancing biomolecular recognition specificity, and 3)
Surface passivation.
2.1.1. Biocompatibility and antibacterial properties
Grahene demonstrates immense potential in biosensor applications,
particularly in wearable devices such as microneedles and tattoo-like
sensors, necessitating the fulfillment of two critical demands: biocom­
patibility and antimicrobial properties. Graphene inherently possesses
antibacterial properties by damaging bacterial cell membranes with its
sharp edges [50,51] and boosting reactive oxygen species (ROS) [52,
53], thereby inhibiting bacterial metabolic functions. Nevertheless,
graphene’s natural antimicrobial traits may conflict with its biocom­
patibility, especially because physical damage mechanisms could impact
biological tissues. To address this conflict, surface functionalization of­
fers an effective solution. Surface functionalization can enhance gra­
phene’s biocompatibility by introducing hydrophilic functional groups
(e.g., carboxyl, hydroxyl) and biomolecules (e.g., polyethylene glycol,
chitosan) [37,54], while its antibacterial properties can be improved by
incorporating antibacterial agents (e.g., silver nanoparticles, antimi­
crobial peptides) and optimizing charge distribution [55,56]. Conse­
quently, the chemically modifiable surface of graphene allows a balance
between its natural antimicrobial properties and biocompatibility,
facilitating the optimization of its performance for practical applications
through surface property tuning.
2.1.2. Enhancing biomolecular recognition specificity
In biosensors, enhancing biomolecular recognition specificity is
crucial to ensuring high sensitivity. Although graphene has good mo­
lecular recognition capabilities, its inherent surface properties still have
certain limitations, making it challenging to precisely recognize specific
biomolecules (e.g., DNA, proteins, or antibodies). To further enhance
biomolecular recognition specificity, commonly used techniques include
the selection and anchoring of biomolecular probe types, as well as
molecular imprinting technology (MIP).
2.1.2.1. Selection and anchoring of biomolecular probes. Biomolecular
probes are molecules with high affinity and specificity for specific bio­
molecules, typically used as recognition elements to detect or capture
target molecules [57], thereby significantly enhancing the specificity
and sensitivity of biosensors. Biomolecular probes come in various
forms, including nucleic acids, proteins, peptides, and small molecules.
This article highlights some commonly utilized and widely applicable
probe types, such as nucleic acid aptamer probes, antibody probes, and
enzyme probes. Nucleic acid aptamer probes are single-stranded DNA or
RNA molecules that form specific three-dimensional structures and can
be selected using SELEX (Systematic Evolution of Ligands by

2.1.2.2. Molecular imprinting technology (MIP). Molecularly Imprinted
Polymers (MIPs) are materials with specific molecular recognition ca­
pabilities, achieved by forming specific cavities in a polymer matrix that
match the shape and chemical properties of target molecules (template
molecules) [75]. MIP preparation involves three main steps: binding
template molecules to functional monomers (via covalent, non-covalent,
or semi-covalent bonds), polymerizing with a cross-linker to form a rigid
network, and removing the templates using chemical, solvent, or elec­
trochemical methods. This process leaves behind cavities tailored for
3

J. Song et al.

Materials Today Bio 32 (2025) 101667

molecular recognition. MIPs are widely applied in biosensors. For
example, in detecting the myocardial biomarker cardiac troponin T,
MIPs are prepared with template molecules removed using acetic acid,
resulting in a sensor with high sensitivity and selectivity [76]. Although
MIPs and biomolecular probes share similar goals in molecular recog­
nition, they differ significantly in recognition mechanisms, materials,
and applicable scenarios. Biomolecular probes use natural molecules
like DNA, RNA, or antibodies for highly specific target recognition,
excelling in gene diagnostics and dynamic biological environments.
MIPs, with artificially synthesized cavities, are cost-effective, adaptable,
and reliable in extreme conditions [77].

composite surface modifications as key optimization strategies.
2.2. Detection mechanisms in graphene-based electrical biosensors
Surface functionalization of graphene not only enhances its funda­
mental properties but also imparts the ability to specifically bind with
biomolecules, offering new avenues for achieving high sensitivity, high
selectivity, and rapid response in various types of biosensors detecting
biomarkers. This section will illustrate these features by discussing
electrochemical sensors and field-effect transistor sensors, and explain
the evaluation parameters for graphene-based sensors in practical
scenarios.

2.1.3. Surface passivation
Passivating the exposed graphene surface is essential for improving
sensor interference resistance, particularly in complex biological
matrices like serum or plasma. Passivation minimizes background
interference by blocking nonspecific interactions of non-target mole­
cules with the graphene surface. Depending on the mechanism and
application scenarios, blockers can be categorized into protein blockers,
polymer blockers, small molecule blockers, and dielectric materials.
Protein blockers such as bovine serum albumin (BSA) form a physical
adsorption layer on the graphene surface, filling gaps between probe
molecules and preventing binding of non-target proteins or other mol­
ecules [78]. These blockers are particularly effective when interacting
with biomolecules such as antibodies and proteins, as they efficiently
shield against nonspecific protein adsorption in biological samples.
Polymer blockers, such as polyethylene glycol (PEG), utilize their highly
hydrophilic long-chain structures to create a barrier layer on graphene
surfaces, blocking nonspecific molecules in complex samples [79]. They
are ideal for extended detection scenarios or cases with low molecular
weight interferents due to their hydrophilicity reducing sample adhe­
sion. Small molecule blockers like glycine and ethanolamine react with
active groups on the graphene surface (e.g., carboxyl) to block unbound
active sites [80]. These blockers are simple to use and suitable for ex­
periments requiring rapid passivation, especially when residual chemi­
cally active groups remain after functionalization. Both protein and
polymer blockers rely on physical adsorption, but protein blockers are
better suited for complex biological samples, whereas polymer blockers
excel in combating low molecular weight interferents. Small molecule
blockers passivate graphene from chemical and physical isolation per­
spectives; the former is ideal for quick experiments, while the latter is
more suitable for devices requiring high stability. A rational selection of
blockers can optimize sensor performance for different detection needs,
effectively reducing nonspecific interference and improving detection
sensitivity and selectivity.

2.2.1. Graphene-based three-electrode electrochemical sensors
The fundamental principle of electrochemical biosensors is redox
reactions, where one chemical species gains electrons (reduced), and
another loses electrons (oxidized) [83]. In the field of electrochemistry,
the species gaining electrons is termed the reduced state, the species
losing electrons is called the oxidized state, and the pair facilitating
electron transfer is identified as a redox couple. The equilibrium be­
tween the reduced and oxidized states is governed by the Nernst
equation:
Ecell = E0 +

RT [red]
ln
zF
[ox]

(1)

Here, R represents the universal gas constant, F stands for the Faraday
constant, T denotes the temperature, z refers to the number of electrons
transferred, E0 is the standard reduction potential, Ecell indicates the
applied potential in the reaction, and [red] and [ox] are the concentra­
tions of the reduced and oxidized states, respectively. The Nernst
equation quantifies the relationship between electrode potential and the
concentration of reactants, demonstrating a direct correlation between
electrode potential and target molecule concentration (Fig. 1a). But at
high analyte levels, the signal stops rising due to saturation.
While electrochemical reactions serve as the fundamental mecha­
nism for detecting target molecules, their implementation and signal
acquisition depend on the support of an electrochemical circuit. An
electrochemical circuit integrates reactions, electron transfer, and signal
conversion into a cohesive system. A properly designed circuit allows
the conversion of weak chemical reaction signals into readily measur­
able electrical signals. Among these, the three-electrode system is the
most common configuration, consisting of a working electrode, counter
electrode, and reference electrode [84]. The working electrode (WE)
directly interacts with the target molecules on its surface, converting
chemical reaction signals into electrical signals; the counter electrode
(CE) provides a pathway for reaction current, ensuring circuit closure;
the reference electrode (RE) offers a stable reference potential, ensuring
the accuracy of potential measurements. The three-electrode configu­
ration achieves target molecule detection by distinctly dividing the roles
of current conduction and potential measurement.
Based on the graphene three-electrode electrochemical sensor sys­
tem, numerous detection methods reflecting redox reaction processes
have emerged. In voltammetry [88], a time-dependent voltage is
applied, and the resulting current-voltage relationship is measured to
produce a voltammogram. The voltammogram assists in analyte iden­
tification, with distinct peak positions corresponding to each analyte,
governed by the compounds’ formal potentials. In Cyclic voltammetry
(CV), The dynamic interplay of redox reactions, depletion layer forma­
tion, and diffusion typically results in a "duck-shaped" voltammogram.
For a freely diffusing electroactive species A, as the potential is scanned
positively to oxidize A (A → A+), the concentration of A near the elec­
trode decreases. Initially, the current increases with voltage following
the Nernst equation until a peak oxidative current is reached. As a
depletion layer forms, diffusion of A to the electrode becomes the
rate-limiting step, causing the current to decrease from its peak, aligning

2.1.4. Long-term effectiveness, reproducibility, and large-scale production
In addition to enhancing the performance of graphene, surface
functionalization demonstrates significant potential in improving the
long-term effectiveness, reproducibility, and scalability of graphenebased devices. However, it also presents numerous challenges. Specif­
ically, graphene surface functionalization enhances its chemical stability
and anti-fouling capability in complex environments by incorporating
functional groups or polymer modifications, thereby improving longterm efficacy. Nevertheless, it may also introduce structural defects
into the graphene lattice, leading to performance degradation [81].
Regarding reproducibility, functionalization facilitates performance
consistency and batch stability of graphene through controlled modifi­
cation strategies. However, overly intricate procedures may hinder
reproducibility. For large-scale production, functionalization expands
the application scope of graphene and enables cost optimization through
efficient, low-cost batch technologies. But challenges such as process
intricacy, scalability issues, and quality assurance persist [82].
To maximize the advantages of surface functionalization, it is
essential to comprehensively consider functionalization approaches,
standardize processing workflows, and explore multifunctional
4

J. Song et al.

Materials Today Bio 32 (2025) 101667

Fig. 1. The measurement of graphene-based three-electrode electrochemical sensor: (a) Process in a biosensing system. (b) Repeated scans of cyclic voltammetry.
Reproduced with permissions from Ref. [83]. Copyright 2024 American Chemical Society. (c) The Randles circuit design. Adapted with permissions from Ref. [85].
Copyright 2014 Elsevier. (d) The Randles equivalent circuit and its behavior at low and high frequencies. Adapted with permissions from Ref. [86]. Copyright 2022
Wiley. (e) The Randles equivalent electrical circuit over a wide frequency range. Reproduced with permissions from Ref. [87]. Copyright 2023 American Chemical
Society, under CC-BY-NC-ND 4.0.

with the Cottrell equation:
it =

1
nFAD2 C
1 1

π2 t2

parameters by studying an electrochemical system’s response to varying
frequency signals. In experiments, a frequency response analyzer and an
electrochemical interface measure the system’s current response to an
input sinusoidal signal E = E0 sin ωt applied to the sample. The response
is analyzed relative to the generated current I = I0 sin(ωt + ϕ), where ϕ
represents the phase shift. By fitting impedance data, an equivalent
circuit model can be obtained, typically comprising resistors, capacitors,
and constant phase elements. The Randles circuit is a frequently
employed equivalent circuit model in biosensor applications. This model
includes solution resistance (Rs), double-layer capacitance (Cdl), elec­
tron transfer resistance (Ret), and Warburg impedance (W) in parallel
(Fig. 1c). Using this model, system characteristics can be inferred,
typically achieved through impedance spectrum visualization and
fitting impedance data to the model (Fig. 1d).

(2)

Where n = number of electrons transferred in the oxidation (or reduc­
tion) of the analyte, F = Faraday constant, A = active electrode area, D
= diffusion coefficient of the analyte, C = bulk concentration of analyte,
t = time. The voltammogram shape reflects a transition from electro­
chemical to diffusion control. Reversing the scan direction results in a
peak reductive current (Fig. 1b). In bioanalysis, voltammetry is exten­
sively applied as it offers more information and higher selectivity than
amperometry, facilitating compound differentiation. Besides, Electro­
chemical impedance spectroscopy (EIS) identifies and evaluates model
5

J. Song et al.

Materials Today Bio 32 (2025) 101667

While traditional electrochemical sensors have enhanced sensitivity,
the limitations of working electrode materials continue to challenge the
detection of low-concentration analytes [89,90]. The incorporation of
graphene, especially surface-functionalized graphene, provides a trans­
formative solution for enhancing working electrode performance [91].
Graphene-enhanced electrochemical sensor electrodes, through surface
functionalization, introduce specific molecules or nanostructures,
boosting target molecule binding and sensor selectivity and detection.
Additionally, Graphene’s mechanical flexibility and biocompatibility,
along with its surface-modified properties, render it ideal for wearable
device electrodes, enabling real-time health monitoring and personal­
ized medicine through three-electrode sensors.

2.2.2. Graphene field-effect transistor (GFET)
Unlike electrochemical sensors, field-effect transistor (FET) sensors
respond directly to environmental changes by modulating carrier den­
sity in the channel through electrostatic field effects [60,92]. This
detection mechanism relies on the direct influence of the target on the
channel’s electrical properties, bypassing electrochemical reactions and
providing a notable advantage of high sensitivity [93]. Building on this
principle, graphene field-effect transistors (GFETs) use graphene as the
carrier channel, exhibiting exceptional performance such as rapid
response, high sensitivity, and good specificity, marking a significant
breakthrough in biosensor technology. The remarkable performance of
GFETs originates from their unique structural design and operational

Fig. 2. Operating principles: (a) Solid-gate GFETs (b) Solution-gate GFETs. Adapted with permissions from Ref. [95]. Copyright 2024 Wiley-VCH GmbH. (c) Insight
into solution-gate GFETs operation. Reprinted with permissions from Ref. [96]. Copyright 2021 Springer Nature. (d).
6

J. Song et al.

Materials Today Bio 32 (2025) 101667

principles, which will be elaborated upon in the subsequent discussion.
Typically, a GFET consists of a substrate, graphene active layer, gate
dielectric, and source, drain, and gate electrodes. Based on the gate
dielectric material, GFETs can be categorized into solid-gate and
solution-gate types (Fig. 2a and b). Solid-gate GFETs operate similarly to
conventional silicon-based field-effect transistors, using gate voltage to
control carrier density within the channel [94,95]. Since biomarkers are
usually present in liquid-phase environments, solution-gate GFETs are
more advantageous for biosensing applications.
The change in the relative position of DNA charges with respect to
the charge plane of graphene before and after the G-quadruplex
structure-switching results in a change in the hole density in graphene,
thereby enhancing the p-type doping characteristics of GFET. Adapted
with permissions from Ref. [102]. Copyright 2016 Elsevier.
Unlike the solid-gate type, solution-gate GFETs use an electrolyte
solution as the gate dielectric, replacing conventional insulating mate­
rials [96]. The mechanism relies on ion dynamics within the electrolyte
solution: applying voltage between the gate and source-drain electrodes
leads to cation and anion formation of two electrochemical double
layers (EDL) at the semiconductor/electrolyte and gate/electrolyte in­
terfaces [93,97]. Gate voltage modulates the potential of the graphene
channel through these double layers, producing carriers (electrons or
holes) within the channel. Driven by the source-drain voltage (VSD),
these carriers flow from the source to the drain, generating current [98].
The process of charge regulation induces notable changes in the chan­
nel’s electrical signals (Fig. 2c). Despite their high sensitivity, GFETs are
prone to environmental noise and interference [99]. In complex bio­
logical samples, nonspecific adsorption or multiple ions can impair
signal accuracy, while graphene surface contamination, humidity, and
temperature fluctuations may compromise detection stability and
reproducibility. Functionalizing the surface can improve target mole­
cule specificity, optimize graphene’s charge distribution, and bolster its
stability and adaptability to environmental conditions [100].
Then, the dynamic process of target molecule capture in graphene
field-effect transistor sensors is illustrated through characteristic curves.
The characteristic curves of GFET include transfer characteristics,
output characteristics, and time response characteristics [71]. The
transfer characteristic curve illustrates the effect of gate voltage (VG) on
source-drain current (ISD), reflecting the trend of carrier density in the
GFET channel changing with the applied electric field. This curve typi­
cally shows a "V" shape, representing the transition of GFET from hole
conduction (p-type) to electron conduction (n-type) under different
voltages. At the Dirac point, also known as the charge neutrality point
(CNP), electron and hole concentrations are equal, resulting in minimal
current. This phenomenon indicates that there is no significant doping
effect in the graphene channel at this point [101]. For example, The
presence of Pb2+ ions causes G-rich DNA strands to form G-quadruplex
structures, pulling negatively charged nucleotides closer to the graphene
surface and increasing the hole density, which enhances p-type doping
and alters the electrical conductivity. This change can be detected by
measuring the drain current of a graphene field-effect transistor (GFET),
enabling label-free Pb2+ ion detection [102] (Fig. 2d).
By analyzing the transfer characteristic curve, the interaction be­
tween target molecules and the sensor can be quantitatively analyzed
through the Dirac point shift, thereby evaluating the sensitivity of the
GFET. Moreover, the curve’s slope (transconductance) offers insights
into carrier mobility, shedding light on the channel material’s electrical
characteristics [103]. Another curve is output characteristic curve de­
scribes the relationship between source-drain current (ISD) and
source-drain voltage (VSD), showcasing the GFET channel’s conduc­
tivity and resistance characteristics [104]. In biosensing applications,
the output characteristic curve can evaluate whether the GFET exhibits
linear response in liquid environments, ensuring the reliability of
real-time monitoring, particularly for analyzing molecular concentra­
tion changes in complex samples (e.g., serum, blood).
The time response characteristic curve further supplements the

dynamic performance evaluation of the sensor. This type of curve re­
cords the variation of source-drain current over time under a fixed
voltage, demonstrating the sensor’s real-time response capability to
changes in target molecule concentration or environmental conditions
[105]. Time response characteristics are vital for rapid detection sce­
narios, including monitoring biomolecular binding/dissociation re­
actions or detecting abrupt environmental changes. GFETs can produce
significant current responses to the presence or concentration changes of
target molecules within an extremely short time, making them partic­
ularly suitable for scenarios such as disease biomarker detection and
environmental monitoring.
By comprehensively analyzing characteristic curves, the perfor­
mance of GFETs is thoroughly evaluated. From the Dirac point shifts and
