Repository: Gonhog-Creator/SecondBrain

# README

Source: junk_drawer/github/TheAncientWorld/README.txt

Category: [[github-code]]

## Summary
This mod is currently a practice mod for me, learning to code and add things I want to the game. I have some ideas about a future 1.0, but they're far off. Otherwise, this is a mod requested by people of reddit to add some items to the game that would be missing from a 1.16 RLCraft modpack. Feel free to leave suggestions and requests for items! I will try and get to them whenever I can, and implement things as I learn to code! Currently, this mod adds: - All rings of potion (Haste, Resistance, S

File: wiki/Homework 2.pdf.md
# Homework 2.pdf

Source: junk_drawer/Homework 2.pdf

Category: [[academic-homework]]

## Summary
ChE 596 Polymer Rheology - Fall 2024 Homework 2 Due date: Tuesday, September 24 at 1:30 pm EDT Show all your work for full credit. Problem 1 State whether true or false. (1 pt each) Explain or justify your answers. (1 pt each) 1. Linear viscoelastic experiments (e.g., dynamic, step-strain) are unable to provide nonlinear rheological properties of materials (e.g., shear thinning). 2. The first normal stress difference N1 is typically a positive number for almost all polymers. [you must state the 

## Full Content
ChE 596 Polymer Rheology - Fall 2024
Homework 2
Due date: Tuesday, September 24 at 1:30 pm EDT
Show all your work for full credit.
Problem 1
State whether true or false. (1 pt each) Explain or justify your answers. (1 pt each)
1. Linear viscoelastic experiments (e.g., dynamic, step-strain) are unable to provide nonlinear
rheological properties of materials (e.g., shear thinning).
2. The first normal stress difference N1 is typically a positive number for almost all polymers.
[you must state the source of your answer for credit]
3. For a sample with yield stress, below the yield stress the viscosity ɳ ≈ 10 million Pa.s.
4. The entanglement molecular weight (Me) of a polymer is independent of temperature.
5. Both a●T● b and b●T ●a are scalars and equal to each other, given that a and b are vectors
and T is a tensor.
6. For low strain rates, one can predict the extensional viscosity (𝜂̅+) versus time curve from
the shear viscosity (ɳ+) versus time curve.
7. The Hershel-Bulkley model can be used to fit viscosity data of a polymer melt.
Problem 2
You have been asked to characterize the steady state viscosity versus shear rate behavior of a
polymer. Unfortunately, you cannot do such an experiment because the sample is too viscous,
so it overloads the transducer and comes out of the cone (or plate) and plate gap. Suggest two
other experiments you could do that would provide the same information as viscosity versus
shear rate. Explain how the material functions of these experiments relate to steady state
viscosity.
Problem 3
You are the only rheologist in your company and the product division wants elastic modulus
(G’) data for a polymer as a function of frequency. They are particularly interested in the
frequency range between 0.001 and 105 rad/s at T=60˚C. Your instrument only goes between
0.01 and 100 rad/s and you have no access to other machines. Explain how you can get this
data without resorting to other instruments. Use diagrams or sketches to help illustrate your
point.
Problem 4
The viscosity - shear rate plot of a material is given below.
(a) Sketch the viscosity versus shear stress behavior of this material.
(b) What kind of material do you think this is and what model could best fit the data? Give
reasons.



## Metadata
- Source file: junk_drawer/Homework 2.pdf
- Extracted: 2026-05-18
- Category: academic-homework

File: wiki/Homework 3.pdf.md
# Homework 3.pdf

Source: junk_drawer/Homework 3.pdf

Category: [[academic-homework]]

## Summary
ChE 596 Polymer Rheology - Fall 2024 Homework 3 Due date: Tuesday, October 8th at 1:30 PM EDT Show all your work for full credit. Problem 1 A typical plot of the elastic modulus of a polymer as a function of strain is shown below. For what strain limits will the linear viscoelastic model be valid for this material? Problem 2 Your friend has carefully calculated the stress tensor for a complex flow and come up with the following

## Full Content
ChE 596 Polymer Rheology - Fall 2024
Homework 3
Due date: Tuesday, October 8th at 1:30 PM EDT
Show all your work for full credit.
Problem 1
A typical plot of the elastic modulus of a polymer as a function of strain is shown below. For what strain
limits will the linear viscoelastic model be valid for this material?

Problem 2
Your friend has carefully calculated the stress tensor for a complex flow and come up with the following
total stress tensor.

(a) Assuming that the fluid is Newtonian, comment on the nature of the flow
(b) Assuming that the fluid is viscoelastic, comment on the nature of the flow.
Problem 3
You are trying to check the reproducibility of your lab experiments by repeating them. You are working
with a polymer which has a longest relaxation time constant of 1000 seconds. To check for
reproducibility, you are measuring the viscosity-shear rate behavior by doing experiments back to back.
Unfortunately, your results are not overlapping. What could be wrong and what would you do to rectify
it, if possible?
Problem 4
Consider a small amplitude oscillatory shear flow being modeled using the linear viscoelastic equation
with one exponential element, i.e., G(t-t’) = η/λ exp[-(t-t’)/λ]. What would η’ and η” be or how would
they each scale with frequency ω as: (a) λ → 0; (b) ω → 0.
Problem 5
Steady shear viscosity versus shear rate data is provided below for materials on a log-log scale

(a)Estimate the zero shear viscosity for each liquid
(b) Estimate the relaxation time for each liquid. Explain how you got them, if needed
(c) Assuming that all of them are the same material, comment on the molecular weight and its
distribution for each liquid/melt (e.g., A has the medium mol weight and most polydispersity, etc)

Problem 6
(a) Your supervisor at No-Rheology-Background Technologies has given you a material and asked
you to measure its viscosity at a specified temperature. You tried the cone and plate geometry,
but the transducer did not pick up any signal. Then you used the typical couette geometry but
still the noise was too high as the torque signal was weak, especially at low shear rates.
i.
ii.

What other geometry (or geometries) may enable you to measure the viscosity of such a
liquid?
Are there other strategies you could take to get adequate torque signal?

(b) Your supervisor (again!) comes back and asks you to measure the viscosity of another material
for a range of temperatures from 25 ˚C to 150 ˚C. What geometry would you use in this case
and why? Also describe how you would go about doing the experiments.



## Metadata
- Source file: junk_drawer/Homework 3.pdf
- Extracted: 2026-05-18
- Category: academic-homework

File: wiki/Homework 5.pdf.md
# Homework 5.pdf

Source: junk_drawer/Homework 5.pdf

Category: [[academic-homework]]

## Summary
ChE 596 Polymer Rheology - Fall 2024 Homework 5 Due date: Tuesday, November 19th at 1:00 pm EDT Show all your work for full credit. Problem 1 (20 points) You are asked to formulate a new paint. For this, you start by dispersing an organic pigment (spheres of 0.2 μm diameter) in a non-polar organic liquid of viscosity 0.1 Pa·s (10 Poise). a) Estimate the ratio of the hydrodynamic to Brownian forces in the system at 300K at i) low shear rates (10-4 s-1) (Boltzmann constant k = 1.38x10-23 J/K) ii) 

## Full Content
ChE 596 Polymer Rheology - Fall 2024
Homework 5
Due date: Tuesday, November 19th at 1:00 pm EDT
Show all your work for full credit.
Problem 1 (20 points)
You are asked to formulate a new paint. For this, you start by dispersing an organic pigment
(spheres of 0.2 μm diameter) in a non-polar organic liquid of viscosity 0.1 Pa·s (10 Poise).
a) Estimate the ratio of the hydrodynamic to Brownian forces in the system at 300K at
i) low shear rates (10-4 s-1) (Boltzmann constant k = 1.38x10-23 J/K)
ii) high shear rates (100 s-1)
b) Calculate the diffusion coefficient D of a pigment particle in the organic liquid (m2/s)
c) This pigment is unstable with time (i.e., the particles flocculate and the flocs settle).
What would you do to stabilize the particles? Include in your answer what additional
component or material you would add to the system and the corresponding mechanism
of stabilization.
d) Having stabilized the paint, you now need to modify the rheology of the paint for it to
be usable. This can be done by addition of rheological modifiers. Given the three
possible modifiers below, which would you use and why?

Problem 2 (15 points)
One class of suspensions which we have briefly discussed in class are colloidal crystals, e.g.,
polystyrene latex spheres (~0.4 μm diameter) in a dialyzed aqueous medium. These systems
are called “colloidal crystals” because of the crystal-like ordering of particles within the
medium as shown below. The ordering is caused by electrostatic repulsive forces between the
particles.

1

a) Sketch the shape of the expected dynamic behavior (G’, G” versus w) for the system at small
strains (within the LVE) and explain your reasoning.
b) Sketch the shape of the viscosity as a function of shear stress for the system and explain your
reasoning.
c) If the particles were irregular and asymmetric, would you expect to see the ordering
behavior? Why or why not?
Problem 3 (15 points)
Winter and coworkers have shown that for a crosslinking system, G” and G’, when plotted as
a function of frequency, become parallel at the gel point. They also determined an expression
for the loss tangent at the gel point to be:
Loss tangent=tan(n/2)
where n is the relaxation exponent.
a) Explain physically why G” and G’ become parallel at the gel point.
b) Determine what values of “n” result in G” being greater than, equal to, or less than G’ at the
gel point.
c) Richtering et. al studied the physical gelation of a polymer produced by bacteria. Physical
gelation occurs by the formation of crystalline domains which act as physical cross-links for
the remaining amorphous regions. At a temperature T=30oC, the physical gelation process was
monitored using dynamic rheology. The researchers found that the polymer was transformed
from a liquid to a gel due to the physical cross-links. Yet, they report the following data i.e.,
no intersection of the loss tangent. Give two reasons which might explain the behavior below.

2



## Metadata
- Source file: junk_drawer/Homework 5.pdf
- Extracted: 2026-05-18
- Category: academic-homework

File: wiki/Jose_Maria_Barbeito_Critique_1 1.pdf.md
# Jose_Maria_Barbeito_Critique_1 (1).pdf

Source: junk_drawer/Jose_Maria_Barbeito_Critique_1 (1).pdf

Category: [[work-academic]]

## Summary
Jose Barbeito 10/19/24 Rheology 596 Critique 1 Analysis of Aihui Xiu et. al.’s “Rheological properties of Salecan as a new source of thickening agent” This research paper aims to examine the rheology of Salecan, a novel soluble glucan produced by Agrobacterium sp. ZX09. The purpose of this research is to determine the glucan’s feasibility as a thickening agent in the food industry. The team tested the glucan at several different concentrations, being 0.3%, 0.5%, 1.0% and 1.5% (w/w). These soluti

## Full Content
Jose Barbeito
10/19/24
Rheology 596
Critique 1
Analysis of Aihui Xiu et. al.’s “Rheological properties of Salecan
as a new source of thickening agent”
This research paper aims to examine the rheology of Salecan, a novel soluble glucan
produced by Agrobacterium sp. ZX09. The purpose of this research is to determine the glucan’s
feasibility as a thickening agent in the food industry. The team tested the glucan at several
different concentrations, being 0.3%, 0.5%, 1.0% and 1.5% (w/w). These solutions were tested
to determine steady flow properties at different shear rates, viscosity at different temperatures,
and the effect of heating, cooling, and pH has on viscosity. While thorough in their analysis, I
believe that the team experienced several issues with their experiment, which led to erroneous
data.
Firstly, their experiment producing the viscosity across differing shear rates shows that
Salecan shows a linear viscoelastic regime for a shear rate of 0 to 0.007 s-1 for the tested
solution concentrations. After that, the viscosity decreases linearly with respect to shear rate.
This is sensible and expected for a solution of polysaccharides, and proved a basis for the rest
of the experiment, as it proves that Salecan experiences shear thinning at higher shear rates.
The experiment goes on to test different solutions of Salecan at increasing temperatures,
which is where I presume their first issue occurred. The graphs show that for all concentrations,
viscosity increases as temperature increases, supporting the conclusion that the fluid
experiences a gel-like nature for increasing temperatures. In the figure showing their data, it
shows a steep decline in viscosity after 60 ॰C. This is counter intuitive and would suggest that
for their testing apparatus (a plate geometry sensor with a 0.05 mm gap), severe wall slip
occurred as the center of the solution increased in viscosity. The team attributed this change to
the “critical phenomena theory”, a theory that explains the dramatic shift in viscosity to a critical
temperature during which there is a phase change. While this is a plausible explanation, the
experiment should be performed with other geometries that account for wall slipping to further
conclude whether this is what is happening, as opposed to severe wall slipping.
The team continued to test other rheological properties of Salecan, testing the effect that
heating and freezing had on the solution. This experiment resulted in more consistent results,
showing that for solutions of 0.3% and 0.5% Salecan, heating the solution prior to testing
resulted in a lower viscosity for low shear rates, eventually matching normal solutions at shear
rated of 50 s-1 or higher. The team also tested the effect that pH had on the solution, showing
that the viscosity of a solution of 1.0% Salecan remained relatively stable between 6 and 12,
increasing below 4 and above 12.
The other error in this experiment that I concluded occurred during testing the dynamic
viscoelastic properties of the solution. I want to draw attention to two graphs in particular, the
graph showing G’ and G’’ vs frequency and the graph showing the loss factor tanδ vs frequency
(ω). In these graphs, the solutions of 0.5%, 1.0%, and 1.5% follow a similar trend. For G’ and
G’’, both factors increase slowly as ω increases. Yet for the solution of 0.3% Salecan, the

storage modulus (G’) increases dramatically at higher frequencies, overpassing the solution of
0.5% and preparing to overtake 1.0% and 1.5%. This alone would be strange, but is double
strange in conjunction with the second graph, showing the loss factor vs frequency. In this
graph, the solution of 0.3% starts at a very high loss factor, much higher than the other samples
and decreases slowly for increasing frequencies. At around 20 rad/s, the loss factor decreases
sharply, plunging below the other solutions. Both of these graphs suggest that a solution of 0.3%
Salecan experiences a sharp transition into an elastic solid at higher frequencies, while more
concentrated solutions do not. This does not match the conclusions of earlier experiments,
which show that a 0.3% solution of Salecan acts similar to other similar concentrations. The
higher storage modulus at 50 rad/s implies that a solution of 0.3% Salecan occurs immense
shear thickening at higher frequencies, while we know all solutions should exhibit shear
thinning. There are several factors that could have contributed to these errors, primarily the
preparation of the solution and the geometry used to test the increasing frequency for dynamic
properties.
Overall, the researchers made the correct conclusions, stating that a solution of Salecan
exhibits shear thinning and pseudoplasticity, while showing little change in viscosity as a
function of temperature under 55 degrees C. This of course neglects the erroneous data they
gathered in showing that at high temperatures the solutions experienced extremely low
viscosities and that at high frequencies and low concentrations a solution of Salecan exhibits
extremely viscoelastic properties. In conclusion, several erroneous experiments could lead to
making incorrect conclusions, though a more thorough analysis would lead to more scrutiny in
the findings.



## Metadata
- Source file: junk_drawer/Jose_Maria_Barbeito_Critique_1 (1).pdf
- Extracted: 2026-05-18
- Category: work-academic

File: wiki/Jose_Maria_Barbeito_Critique_1.pdf.md
# Jose_Maria_Barbeito_Critique_1.pdf

Source: junk_drawer/Jose_Maria_Barbeito_Critique_1.pdf

Category: [[work-academic]]

## Summary
Jose Barbeito 10/19/24 Rheology 596 Critique 1 Analysis of Aihui Xiu et. al.’s “Rheological properties of Salecan as a new source of thickening agent” This research paper aims to examine the rheology of Salecan, a novel soluble glucan produced by Agrobacterium sp. ZX09. The purpose of this research is to determine the glucan’s feasibility as a thickening agent in the food industry. The team tested the glucan at several different concentrations, being 0.3%, 0.5%, 1.0% and 1.5% (w/w). These soluti

## Full Content
Jose Barbeito
10/19/24
Rheology 596
Critique 1
Analysis of Aihui Xiu et. al.’s “Rheological properties of Salecan
as a new source of thickening agent”
This research paper aims to examine the rheology of Salecan, a novel soluble glucan
produced by Agrobacterium sp. ZX09. The purpose of this research is to determine the glucan’s
feasibility as a thickening agent in the food industry. The team tested the glucan at several
different concentrations, being 0.3%, 0.5%, 1.0% and 1.5% (w/w). These solutions were tested
to determine steady flow properties at different shear rates, viscosity at different temperatures,
and the effect of heating, cooling, and pH has on viscosity. While thorough in their analysis, I
believe that the team experienced several issues with their experiment, which led to erroneous
data.
Firstly, their experiment producing the viscosity across differing shear rates shows that
Salecan shows a linear viscoelastic regime for a shear rate of 0 to 0.007 s-1 for the tested
solution concentrations. After that, the viscosity decreases linearly with respect to shear rate.
This is sensible and expected for a solution of polysaccharides, and proved a basis for the rest
of the experiment, as it proves that Salecan experiences shear thinning at higher shear rates.
The experiment goes on to test different solutions of Salecan at increasing temperatures,
which is where I presume their first issue occurred. The graphs show that for all concentrations,
viscosity increases as temperature increases, supporting the conclusion that the fluid
experiences a gel-like nature for increasing temperatures. In the figure showing their data, it
shows a steep decline in viscosity after 60 ॰C. This is counter intuitive and would suggest that
for their testing apparatus (a plate geometry sensor with a 0.05 mm gap), severe wall slip
occurred as the center of the solution increased in viscosity. The team attributed this change to
the “critical phenomena theory”, a theory that explains the dramatic shift in viscosity to a critical
temperature during which there is a phase change. While this is a plausible explanation, the
experiment should be performed with other geometries that account for wall slipping to further
conclude whether this is what is happening, as opposed to severe wall slipping.
The team continued to test other rheological properties of Salecan, testing the effect that
heating and freezing had on the solution. This experiment resulted in more consistent results,
showing that for solutions of 0.3% and 0.5% Salecan, heating the solution prior to testing
resulted in a lower viscosity for low shear rates, eventually matching normal solutions at shear
rated of 50 s-1 or higher. The team also tested the effect that pH had on the solution, showing
that the viscosity of a solution of 1.0% Salecan remained relatively stable between 6 and 12,
increasing below 4 and above 12.
The other error in this experiment that I concluded occurred during testing the dynamic
viscoelastic properties of the solution. I want to draw attention to two graphs in particular, the
graph showing G’ and G’’ vs frequency and the graph showing the loss factor tanδ vs frequency
(ω). In these graphs, the solutions of 0.5%, 1.0%, and 1.5% follow a similar trend. For G’ and
G’’, both factors increase slowly as ω increases. Yet for the solution of 0.3% Salecan, the

storage modulus (G’) increases dramatically at higher frequencies, overpassing the solution of
0.5% and preparing to overtake 1.0% and 1.5%. This alone would be strange, but is double
strange in conjunction with the second graph, showing the loss factor vs frequency. In this
graph, the solution of 0.3% starts at a very high loss factor, much higher than the other samples
and decreases slowly for increasing frequencies. At around 20 rad/s, the loss factor decreases
sharply, plunging below the other solutions. Both of these graphs suggest that a solution of 0.3%
Salecan experiences a sharp transition into an elastic solid at higher frequencies, while more
concentrated solutions do not. This does not match the conclusions of earlier experiments,
which show that a 0.3% solution of Salecan acts similar to other similar concentrations. The
higher storage modulus at 50 rad/s implies that a solution of 0.3% Salecan occurs immense
shear thickening at higher frequencies, while we know all solutions should exhibit shear
thinning. There are several factors that could have contributed to these errors, primarily the
preparation of the solution and the geometry used to test the increasing frequency for dynamic
properties.
Overall, the researchers made the correct conclusions, stating that a solution of Salecan
exhibits shear thinning and pseudoplasticity, while showing little change in viscosity as a
function of temperature under 55 degrees C. This of course neglects the erroneous data they
gathered in showing that at high temperatures the solutions experienced extremely low
viscosities and that at high frequencies and low concentrations a solution of Salecan exhibits
extremely viscoelastic properties. In conclusion, several erroneous experiments could lead to
making incorrect conclusions, though a more thorough analysis would lead to more scrutiny in
the findings.



## Metadata
- Source file: junk_drawer/Jose_Maria_Barbeito_Critique_1.pdf
- Extracted: 2026-05-18
- Category: work-academic

File: wiki/Kevlar_Polyurea CompositesandShearThickening Fluid.pdf.md (part 1 of 2)
# Kevlar_Polyurea CompositesandShearThickening Fluid.pdf

Source: junk_drawer/DeltaV/Future Research/Kevlar_Polyurea CompositesandShearThickening Fluid.pdf

Category: [[other]]

## Summary
polymers Article Preparation and Ballistic Performance of a Multi-Layer Armor System Composed of Kevlar/Polyurea Composites and Shear Thickening Fluid (STF)-Filled Paper Honeycomb Panels Chang-Pin Chang 1,2 , Cheng-Hung Shih 3 , Jhu-Lin You 1,2 , Meng-Jey Youh 4, *, Yih-Ming Liu 1,2 and Ming-Der Ger 1,2, * 1

## Full Content
polymers
Article

Preparation and Ballistic Performance of a Multi-Layer Armor
System Composed of Kevlar/Polyurea Composites and Shear
Thickening Fluid (STF)-Filled Paper Honeycomb Panels
Chang-Pin Chang 1,2 , Cheng-Hung Shih 3 , Jhu-Lin You 1,2 , Meng-Jey Youh 4, *, Yih-Ming Liu 1,2
and Ming-Der Ger 1,2, *
1

2
3

4

*



Citation: Chang, C.-P.; Shih, C.-H.;
You, J.-L.; Youh, M.-J.; Liu, Y.-M.; Ger,
M.-D. Preparation and Ballistic
Performance of a Multi-Layer Armor
System Composed of
Kevlar/Polyurea Composites and
Shear Thickening Fluid (STF)-Filled
Paper Honeycomb Panels. Polymers
2021, 13, 3080. https://doi.org/
10.3390/polym13183080
Academic Editors: Muhammad
Tayyab Noman and Michal Petrů
Received: 15 August 2021

Department of Chemical & Materials Engineering, Chung Cheng Institute of Technology,
National Defense University, Taoyuan 335, Taiwan; changpin24@gmail.com (C.-P.C.);
yolin1014001@gmail.com (J.-L.Y.); takuluLiu@gmail.com (Y.-M.L.)
System Engineering and Technology Program, National Chiao Tung University, Hsinchu 300, Taiwan
Graduate School of Defense Science, Chung Cheng Institute of Technology, National Defense University,
Taoyuan 335, Taiwan; s922326@gmail.com
Department of Mechanical Engineering, Ming Chi University of Technology, Taishan,
New Taipei City 243, Taiwan
Correspondence: mjyouh@mail.mcut.edu.tw (M.-J.Y.); mingderger@gmail.com (M.-D.G.);
Tel.: +886-3-3891716 (M.-J.Y.); Fax: +886-3-3892494 (M.-J.Y.)

Abstract: In this study, the ballistic performance of armors composed of a polyurea elastomer/Kevlar
fabric composite and a shear thickening fluid (STF) structure was investigated. The polyurea used
was a reaction product of aromatic diphenylmethane isocyanate (A agent) and amine-terminated
polyether resin (B agent). The A and B agents were diluted, mixed and brushed onto Kevlar fabric.
After the reaction of A and B agents was complete, the polyurea/Kevlar composite was formed.
STF structure was prepared through pouring the STF into a honeycomb paper panel. The ballistic
tests were conducted with reference to NIJ 0101.06 Ballistic Test Specification Class II and Class IIIA,
using 9 mm FMJ and 44 magnum bullets. The ballistic test results reveal that polyurea/Kevlar fabric
composites offer better impact resistance than conventional Kevlar fabrics and a 2 mm STF structure
could replace approximately 10 layers of Kevlar in a ballistic resistant layer. Our results also showed
that a high-strength composite laminate using the best polyurea/Kevlar plates combined with the STF
structure was more than 17% lighter and thinner than the conventional Kevlar laminate, indicating
that the high-strength protective material developed in this study is superior to the traditional
protective materials.
Keywords: multi-layer armor; ballistic performance; polyurea elastomers; shear thickening fluid

Accepted: 6 September 2021
Published: 13 September 2021

Publisher’s Note: MDPI stays neutral
with regard to jurisdictional claims in
published maps and institutional affiliations.

Copyright: © 2021 by the authors.
Licensee MDPI, Basel, Switzerland.
This article is an open access article
distributed under the terms and
conditions of the Creative Commons
Attribution (CC BY) license (https://
creativecommons.org/licenses/by/
4.0/).

1. Introduction
With the development of technology and techniques, the structural design of armor
systems is gradually moving towards a multi-layer armor system [1–3]. For protection
purposes, the multi-layer armor system can be used as a simple way of increasing the
number of layers of protection material to meet the need for increased impact resistance and
to reduce the additional costs associated with engineering changes. However, this approach
also tends to increase the thickness and weight of the garment, causing restrictions on
movement and strain on the wearer, so the light weighting of protective equipment has been
a continuous improvement effort by developers from all walks of life [4–6]. Bulletproof
materials must have high strength and modulus to protect against shear damage and
tensile deformation caused by projectiles during high-speed impacts [7–9]. The mass effect
is an important factor affecting impact resistance, and in the pursuit of light weight, it also
affects the protection capability of ballistic materials. Recently, many studies have proposed
the use of composite materials to achieve the goal of improving impact resistance [10–12].

Polymers 2021, 13, 3080. https://doi.org/10.3390/polym13183080

https://www.mdpi.com/journal/polymers

Polymers 2021, 13, 3080

2 of 12

In addition, shear thickened fluids have been subjected to a series of tests in the field of
impact resistant materials in recent years due to their special shear thickening properties.
Shear thickened fluids are intelligent materials that are non-Newtonian in nature
and exhibit solid-like properties when the shear force or shear rate exceeds the critical
shear stress or critical shear rate, resulting in a rapid increase in viscosity [13–18]. Due to
this unique shear thickening rheological property, they facilitate the absorption of impact
energy for protection in the event of an impact. However, in a study by Arora et al.,
it was noted that increased yarn-to-yarn friction was not necessarily beneficial in terms
of absorbing impact energy, but rather reduced the protective capacity of these highperformance fabrics made from finer yarns shaped from specific fabrics [19]. The results
of these studies have also highlighted a key point that when combining STF with other
materials for impact-resistant protective gear applications, the mutual influence between
the rheological properties of STF and the structural parameters of the combined material
must be taken into account, in order to avoid stress concentration in the composite material
during the impact process, which could lead to a weakness in the material and loss of the
original protective effect, which plays a crucial role in determining its impact resistance.
Reviewing the literature and fundamental theories on the ballistic mechanism of
high-performance Kevlar fiber fabric, the invasion process and damage mechanism of
high-performance Kevlar fiber fabric subjected to high-velocity projectile impact are well
understood [20–24]. A large number of studies have now shown that 2D woven fabrics can be coated with polymers, for example, to improve the fracture toughness of the
structure [25–29]. In this study, an attempt was made to enhance the impact resistance
of high-performance Kevlar fabric with polyurea polymers. From the literature on highperformance Kevlar fiber composites, it is clear that when adding reinforcement to highperformance Kevlar fiber fabrics, attention must be paid to the effect of the added content
on their ballistic protection mechanism [4,30,31]. Therefore, in this study, polyurea elastomer/Kevlar composites were prepared using diluted tetrahydrofuran solution containing
various ratios of polyurea polymer raw materials in order to obtain suitable composites.
The multi-layer armor system blunts the penetration and penetration capability of
high-speed projectiles by means of a protective material at the front end of the armor
stack, and then depletes the kinetic energy of the warhead by means of a bulletproof
material at the rear end. In addition to the unique properties of the material (fibers) itself,
a variety of mechanisms should be considered to enhance impact resistance [32–35]. For
example, after selecting the appropriate material properties, a common way to improve
protection is to add more layers in a different arrangement during the production of the
laminate stack. However, even though increasing the number of layers in a composite
material stack can improve protection, it can also affect the total weight and flexibility of
the final protective equipment [36–39]. In order to achieve the goal of developing a soft
armor, the multi-layer armor designed in the study uses fibers as the main structure at
the front end and incorporates an STF structure at the rear end to enhance the efficiency
of impact energy absorption.
This research follows our previous research on high energy absorbing nano-mesophase
reinforced ballistic materials. Using the experience in developing ballistic materials, we
further combine the characteristics of polymer composite materials and STF structures,
with the aim to produce high-strength composite ballistic material with excellent protection
for users. It has been reported that polymer matric composites or polymer-coated fabrics
can change their ballistic performance [30,40]. However, the impact behavior and failure
mode are affected by the polymer used [41,42]. Due to its effective energy absorption
property, polyurea is commonly used as a protective coating on concrete or steel structures.
However, studies on the ballistic performance of polyurea-coated fabric are rare [43]. For
this purpose, high-velocity impact tests were conducted according to the NIJ 0101.06
Class IIIA standard [44] to determine the ballistic performance of neat Kevlar fabric and
samples composed of Kevlar/polyurea composites and STF structures. The remarkable
results from the comparison between the untreated Kevlar fabrics and panels with an

Polymers 2021, 13, 3080

3 of 12

adequate arrangement of Kevlar/polyurea composites and STF structure showed that a
high-strength composite laminate using the best polyurea/Kevlar plates combined with
the STF structure was lighter and thinner than the conventional Kevlar laminate, while
maintaining the same ballistic resistance.
2. Experimental
2.1. Materials
In this study, nanoscale silica was mixed with polyethylene glycol (PEG) to prepare
a shear thickening fluid. The silica was a nanoscale fumed silica powder and purchased
from Kingmaker Chemical (ECHO, Miaoli, Taiwan). PEG was an oligomer produced by
ECHO with a molecular weight of 200 g/mol. A wet dispersant, Disperbyk-111, was used
to enhance the stability of silica particles.
2.2. Fabrication of STF-Filled Paper Honeycomb
When preparing STF, problems such as uneven mixing are often encountered. Therefore, in the preparation process, we initially used a planetary mixer to mix the solid
dispersed particles with the liquid dispersing medium, and then used a three-roller mixer
to roll the shear thickening fluid to disperse the solid particles in the shear thickening
fluid well. In the first stage, the required amount of polyethylene glycol was weighed
with an electronic scale and poured into the mixing tank of the planetary mixer, and the
required amount of nanosilica (10–30 nm particle size) and additive (Disperbyk-111) was
weighed and poured into the tank. The mixing tank was then placed in the planetary
mixer and the suspension was stirred at speed of 2000 rpm for 10 min. After that, the
suspension was defoamed at 2500 rpm for 5 min. The above steps were repeated until
the silica content of the shear thickening liquid reached the required solid content. In the
second stage, the shear thickening liquid prepared in the first stage was fed into and passed
three roll mills five times with a gap of 150, 100, 50, 10 and 5 µm, separately, to improve the
homogeneity of the STF. As shown in Figure 1, the STF-filled paper honeycomb structure
was prepared through pouring the STF into a honeycomb paper panel (Asazawa Industrial
Co., Ltd., Taoyuan, Taiwan) with a specified size and an NY vacuum bag, provided by
Futian Packaging Co., Ltd, Taipei, Taiwan was used to seal the STF. The purpose of using
honeycomb paper spacers was to maintain the shear thickened liquid in a liquid state. By
controlling the size of the honeycomb spacer, the amount of shear thickened liquid can be
fixed and the thickness as well as weight of the target plate can be controlled.
2.3. Preparation of Polyurea Elastomer/Kevlar Plates
The preparation process is displayed in Figure 2. The sample layers were finally
investigated according to the subsequent experimental design.
2.4. Rheological Test
Rheological measurements of STF suspensions were performed at 25 ◦ C using a stresscontrolled rheometer (model: HAAKE RS600, Thermo Fisher Scientific, Newington, CT,
USA). For rheometer testing, a tapered plate (No. C20/2 Ti) with a flat fixture was used for
measurement at room temperature (25 ◦ C). The diameter of the tapered plate was 20 mm,
the angle of the outer taper was 2 degrees and the distance between measurement positions
(gap) was set at 0.1 mm.
2.5. Stab Tests
A home-made drop hammer tester (Figure 3) was used to perform the puncture
resistance test. The test was carried out with a fixed weight of 176.3 g and a knife weighing
102.6 g, for a total weight of 278.9 g and a height of 142 cm. The puncture effect was assessed
by impacting the piercing knife on a high energy absorbing nano-media reinforced ballistic
material on the test bench using the free fall principle with a certain amount of energy.

Polymers 2021, 13, x FOR PEER REVIEW
Polymers 2021, 13, 3080
Polymers 2021, 13, x FOR PEER REVIEW

4 of 13
4 of 12
4 of 13

Figure 1. Fabrication of STF-filled paper honeycomb. (a) planetary mixer (b) three-roller mixer (c)
Filled with good flowing STF into honeycomb paper (d) Schematic diagram of STF structure.

2.3. Preparation of Polyurea Elastomer/Kevlar Plates
Figure 1.
1. Fabrication of
paper honeycomb.
(a)(a)
planetary
mixer
(b) (b)
three-roller mixer
(c)
Figure
ofSTF-filled
STF-filled
honeycomb.
mixer
mixer
TheFabrication
preparation
process
is paper
displayed
in Figure
2.planetary
The sample
layersthree-roller
were finally
inFilled
with
good
flowing
STF
into
honeycomb
paper
(d)
Schematic
diagram
of
STF
structure.
(c)
Filled withaccording
good flowing
STFsubsequent
into honeycomb
paper (d) Schematic
vestigated
to the
experimental
design. diagram of STF structure.

2.3. Preparation of Polyurea Elastomer/Kevlar Plates
The preparation process is displayed in Figure 2. The sample layers were finally investigated according to the subsequent experimental design.

Figure2.2.Preparation
Preparationof
ofpolyurea
polyureaelastomers/Kevlar
elastomers/Kevlar plates
Figure
plates (a)
(a) Preparation
Preparation of
of polyurea
polyurea elastomers
elastomers
(b)
lay
the
cut
Kevlar
fabric
flat
on
the
carrier
(c)
painting
polyurea
elastomers
elasto(b) lay the cut Kevlar fabric flat on the carrier (c) painting polyurea elastomers(d)
(d)polyurea
polyurea
elasmers/Kevlar
plates
schematic
diagram.
tomers/Kevlar plates schematic diagram.

2.5. Stab Tests

Polymers 2021, 13, 3080

A home-made drop hammer tester (Figure 3) was used to perform the puncture resistance test. The test was carried out with a fixed weight of 176.3 g and a knife weighing
102.6 g, for a total weight of 278.9 g and a height of 142 cm. The puncture effect was assessed by impacting the piercing knife on a high energy absorbing nano-media reinforced
5 of 12
ballistic material on the test bench using the free fall principle with a certain amount of
energy.

Figure 3. Schematic diagram of the stab test setup.
Figure 3. Schematic diagram of the stab test setup.

2.6. Ballistic Impact Testing
2.6. Ballistic Impact Testing
The ballistic impact tests were conducted with reference to NIJ 0101.06 Ballistic Test
The ballistic impact tests were conducted with reference to NIJ 0101.06 Ballistic Test
Specification Class II and Class IIIA [44], using 9 mm FMJ and 44 magnum bullets for live
Specification Class II and Class IIIA [44], using 9 mm FMJ and 44 magnum bullets for
ballistic testing. Ballistic tests were conducted with the projectile flying in a steady direclive ballistic testing. Ballistic tests were conducted with the projectile flying in a steady
tion through the inner rifling of the accuracy barrel to the target, with the muzzle 5 m from
direction through the inner rifling of the accuracy barrel to the target, with the muzzle 5 m
the target and the target 6 m from the wooden retaining wall. A schematic diagram of the
from the target and the target 6 m from the wooden retaining wall. A schematic diagram of
ballistic test is shown in Figure 4. The first set of light gates was set at the muzzle from the
the ballistic test is shown in Figure 4. The first set of light gates was set at the muzzle from
target to measure the initial velocity of the projectile, and the second set of light gates was
the target to measure the initial velocity of the projectile, and the second set of light gates
set
the target
to the
retaining
wall wall
to measure
the final
velocity
of theofprowasfrom
set from
the target
towooden
the wooden
retaining
to measure
the final
velocity
the
jectile,
and
the
depth
of
the
rear
mud
depression
was
the
standard
for
impact
projectile, and the depth of the rear mud depression was the standard for impactresistance.
resistance.
Although
bulletproofvest
vestis is
generally
resistant
to penetration
by bullets,
cancause
also
Although aabulletproof
generally
resistant
to penetration
by bullets,
it canitalso
cause
to theofforce
of the impact,
so theofdepth
of indentation
in the balbodilybodily
injury injury
due todue
the force
the impact,
so the depth
indentation
in the ballistic
test
listic
test
has
always
been
a
key
criterion
for
a
bulletproof
vest.
In
this
study,
the
back face
has always been a key criterion for a bulletproof vest. In this study, the back face signature
(BFS), as defined by the NIJ 0101.06 standard, was used to determine the level of protection
of the protective material and to compare the protection performance of the samples in
terms of the depth of depression. In addition, during the ballistic test, we used Photron’s
FASTCAM SA1.1 high-speed video camera to capture the dynamic changes in the STF
structure during the impact of the bullet on the bullet-resistant laminated sample.

Polymers 2021, 13, 3080

signature (BFS), as defined by the NIJ 0101.06 standard, was used to determine the level
of protection of the protective material and to compare the protection performance of the
samples in terms of the depth of depression. In addition, during the ballistic test, we used
6 of in
12
Photron’s FASTCAM SA1.1 high-speed video camera to capture the dynamic changes
the STF structure during the impact of the bullet on the bullet-resistant laminated sample.

Figure 4. Schematic diagram of the ballistic test setup.

3. Results
Results and
and Discussion
Discussion
3.1. Rheological
Rheological Analysis
Analysis of
of the
the STF
STF
By measuring the
the
rheology,
wewe
could
further
the rheological
rheologicalproperties
propertiesand
andanalyzing
analyzing
the
rheology,
could
furidentify
the
physical
changes
in
the
flow
and
deformation
of
the
shear
thickened
liquid
ther identify the physical changes in the flow and deformation of the shear thickened
liqmaterials
prepared
for for
thethe
study.
The
solid
uid
materials
prepared
study.
The
solidcontent
contentofofSTF
STFisisan
an important
important parameter
parameter
affecting the
the rheological
rheological properties
properties of
of STF.
solid content
content
affecting
STF. According
According to
to the
the literature,
literature, as
as the
the solid
of STF
STF increases,
increases, the
the shear
shear thickening
thickening properties
properties of
of STF
STF will
will reach
reach the
the maximum
maximum viscosity
viscosity
of
more rapidly
rapidly with
with the
the increase
increase in
in shear
shear rate,
rate, and
and STF
STF with
with aa higher
solid content
has a
a
more
higher solid
content has
higher
maximum
viscosity
value
[45].
By
controlling
the
solid
content
of
the
STF,
the
same
higher maximum viscosity value [45]. By controlling the solid content of the STF, the same
can be
be obtained
obtained for
for STF
Figure 5a
can
STF materials
materials with
with different
different maximum
maximum viscosities.
viscosities. Figure
5a shows
shows
the
rheological
curves
obtained
from
the
planetary
mixer
and
the
triple-roller
blender
the rheological curves obtained from the planetary mixer and the triple-roller blender
afafter
processing
different
STF
solid
contents
rheological
analysis.
From
Figure
it
ter
processing
different
STF
solid
contents
by by
rheological
analysis.
From
Figure
5a, it5a,
can
canseen
be seen
that
the solid
content
STF increases,
the maximum
viscosity
obtained
be
that as
theassolid
content
of STFofincreases,
the maximum
viscosity
obtained
by the
by
the
STF
material
under
shear
also
tends
to
increase.
In
order
to
achieve
the
level of
STF material under shear also tends to increase. In order to achieve the level of ballistic
ballistic protection
and high-velocity
impact resistance
for practical
protection
protection
and high-velocity
impact resistance
required required
for practical
protection
applicaapplications, it is essential that the solid particles in the STF should be evenly dispersed
tions, it is essential that the solid particles in the STF should be evenly dispersed in the
in the solvent. Another important point to note is the reversibility of STF. In protective
solvent. Another important point to note is the reversibility of STF. In protective applicaapplications, STF differs from other materials in that it hardens on impact, but slowly
tions, STF differs from other materials in that it hardens on impact, but slowly returns to
returns to its fluid state after the impact force has dissipated. This special phenomenon
its fluid state after the impact force has dissipated. This special phenomenon also allows
also allows the use of STF in bulletproof vests to avoid “secondary damage” during the
the use of STF in bulletproof vests to avoid “secondary damage” during the bulletproofing
bulletproofing process compared to rigid vests. Therefore, in addition to the use of a
process compared to rigid vests. Therefore, in addition to the use of a triple-roller mixer
triple-roller mixer to improve the dispersibility of the STF, the addition of an interfacial
to improve the dispersibility of the STF, the addition of an interfacial activator to the sysactivator to the system to promote the homogeneous dispersion of the particles in the
tem to promote the homogeneous dispersion of the particles in the suspension was used
suspension was used to further increase the dispersibility, reversibility and stability of the
to further increase the dispersibility, reversibility and stability of the prepared STF system.
prepared STF system. The main function of adding an interfacial activator is to reduce the
The main function of adding an interfacial activator is to reduce the interfacial tension
interfacial tension between SiO2 and PEG (solid–liquid) in the system and to help prevent
between
SiO2 and
in the system
and to help
prevent
the of
coalescence
of
the coalescence
of PEG
SiO2 (solid–liquid)
particles. The addition
of a dispersant
has
the effect
maintaining
SiO
particles.
of in
a dispersant
thestate
effectofofthe
maintaining
the helps
stability
of the
the
the 2stability
ofThe
the addition
dispersion
the normalhas
fluid
STF, and also
with
dispersion
in
the
normal
fluid
state
of
the
STF,
and
also
helps
with
the
reversibility
of
the
reversibility of the STF after it has been impacted and formed a solid state, reducing the
STF
after
it
has
been
impacted
and
formed
a
solid
state,
reducing
the
time
required
to
time required to return to the original fluid state. Some of the test results on the effect of the
added dispersant content on the rheological properties of the STF are shown in Figure 5b.
The results of Figure 5b show that the rheological curve of STF gradually shifts to the left
and the critical shear rate gradually decreases with the increase in the added dispersant.
The trend of the experimental results obtained is consistent with the results in the literature
on the effect of different molecular weights of liquid media on STF [46]. The addition of
dispersant increases the molecular weight of the liquid medium in the STF, and as the
molecular weight of the liquid medium increases, the viscosity of the liquid medium also

Polymers 2021, 13, 3080

sant content on the rheological properties of the STF are shown in Figure 5b. The results
of Figure 5b show that the rheological curve of STF gradually shifts to the left and the
critical shear rate gradually decreases with the increase in the added dispersant. The trend
of the experimental results obtained is consistent with the results in the literature on the
effect of different molecular weights of liquid media on STF [46]. The addition of 7
disperof 12
sant increases the molecular weight of the liquid medium in the STF, and as the molecular
weight of the liquid medium increases, the viscosity of the liquid medium also increases.
However, as the dispersant affects the coalescence of the solid particles in the STF, the
increases.shear
However,
as thecurve
dispersant
affects
theout
coalescence
of the solid
particles
the
observed
thickening
tends to
flatten
as the dispersant
content
in theinSTF
STF,
the
observed
shear
thickening
curve
tends
to
flatten
out
as
the
dispersant
content
in
increases. In order to reduce the effect of dispersant on the rheological properties of STF
the
STF
increases.
In
order
to
reduce
the
effect
of
dispersant
on
the
rheological
properties
and to increase the dispersion effect of STF, a dispersant amount of 3 g was used in this
of STFfor
and
to increasexperiments.
the dispersion effect of STF, a dispersant amount of 3 g was used in
study
subsequent
this study for subsequent experiments.

Figure
sample(a)
(a)STF
STFrheological
rheologicalcurves
curveswith
withdifferent
different
solid
contents
Figure5.5.Rheology
Rheology graph
graph for
for as-prepared STF sample
solid
contents
(b)(b)
TheThe
rheological
curve
of
STF
with
40%
solid
content
and
different
content
of
dispersant.
rheological curve of STF with 40% solid content and different content of dispersant.

3.2.
3.2.Ballistic
BallisticPerformance
PerformanceofofKevlar/STF-Filled
Kevlar/STF-FilledPaper
PaperHoneycomb
HoneycombPlates
Plates
The
rheological
properties
of
STFs
required
to
resist
highlow-velocity
impacts
The rheological properties of STFs required to resist high- or or
low-velocity
impacts
are
are
very
different,
STFs
with
different
rheological
properties
should
used
differvery
different,
so so
STFs
with
different
rheological
properties
should
bebe
used
forfor
different
ent
types
protection
order to
achieve
efficient
protection
capabilities.
previous
types
of of
protection
in in
order to
achieve
efficient
protection
capabilities.
Our Our
previous
studies
studies
have
shown
that
STF
with
a
high
critical
shear
rate
has
better
protection
properties
have hown that STF with a high critical shear rate has better protection properties [47].
[47].
A shear
thickening
a solid
content
40 wt%
was prepared
nanoA shear
thickening
fluidfluid
withwith
a solid
content
of 40of
wt%
was prepared
usingusing
nano-grade
grade
silica
and
poured
into
honeycomb
paper
of
various
thicknesses
to
continue
the
resilica and poured into honeycomb paper of various thicknesses to continue the research
search
on weight
reduction
thinning
of ballistic
materials
to find
a balance
between
on
weight
reduction
and and
thinning of
ballistic
materials to
find a
balance
between
weight,
weight,
thickness and
protection.
specimens
wt%shear
solids shear
thickening
thickness and
protection.
The testThe test
specimens
were 40were
wt%40
solids
thickening
fluid in
fluid in
honeycomb
paper
mm,
3 4
mm
and
in sealed
thickness,
sealed
withand
PE bags
and
honeycomb
paper of 2
mm,of32mm
and
mm
in 4 mm
thickness,
with
PE bags
combined
combined
withBallistic
Kevlar.testing
Ballistic
testing
been on
performed
on different
laminating
with
Kevlar.
has
been has
performed
different
laminating
sequencesseof
quences
of panels
composite
panels of one
composed
one STF
structure
layer and
nineteen
layers
of
composite
composed
STF of
structure
layer
and nineteen
layers of
Kevlar
fabric
which fabric
were which
obtained
by simply
placing
the STF
structure
differentatpositions
the
Kevlar
were
obtained by
simply
placing the
STFatstructure
different in
posicomposite
in our
previous
[47] and
showed
the STF
structure
at
tions
in the panels
composite
panels
in ourstudy
previous
study [47]
andthat
showed
that the
STF placed
structure
the
rear
position
significantly
contribute to
the to
increase
impact
resistance.
Thus,
placed
at the
rear can
position can
significantly
contribute
the in
increase
in impact
resistance.
the
specimens
used inused
the in the
following
study were
prepared by
putting
Thus,test
the test
specimens
following
study were
prepared
by Kevlar
puttinglaminate
Kevlar
in
the
front
end
and
the
STF
structure
in
the
rear
end.
Ballistic
testing
was
conducted
laminate in the front end and the STF structure in the rear end. Ballistic testing was conusing National
9 mm pistol
ammunition
and 44 Magnum
pistol ammunition
in accordance
ducted
using National
9 mm
pistol ammunition
and 44 Magnum
pistol ammunition
in
with NIJ 0101.06 Class IIA. As can be seen from the test results in Table 1, compared to
the control 29-layer Kevlar sample (Std. 29), the A-1 sample prepared in the first stage
of research was already lighter and thinner than the control 29-layer Kevlar sample, and
a comparison of the sludge depression depth results between the two indicated that the
STF/Kevlar composite (No. A-1) prepared was more impact resistant. This result also
shows that the amount of shear thickening fluid in the sample is directly proportional
to the impact resistance, and that shear thickening fluid is indeed effective in absorbing
impact energy. Based on the results of these experiments, the design of a bulletproof
vest can be further developed in accordance with the product specifications to find the
optimum weight and thickness of the bullet-resistant structure. In addition, for the ballistic
test upgraded to NIJ 0101.06 Level IIIA, the test results are shown in Table 1, for samples

Polymers 2021, 13, 3080

8 of 12

A-4 and A-5. The test results show that a stack of 37 layers of Kevlar fabric and an STF
structure positioned at the second layer is needed to satisfy the requirement of NIJ 0101.06
Level IIIA.
Table 1. Results for ballistic test of Kevlar/STF-filled paper honeycomb plates.

Plate ID

Composition

Layers

Honeycomb
Structure
Thickness
(mm)

Std. 29

29 plies of Kevlar fabric

29

-

1.29

34.01

IIA

19

4

1.27

33.84

IIA

19

3

1.16

34.32

IIA

19

2

1.08

41.37

IIA

38

4

2.08

39.45

IIIA

38

2

1.85

43.71

IIIA

A-1
A-2

18 plies of Kevlar fabric and
one ply of STF-filled paper
honeycomb structure

A-3
A-4
A-5

37 plies of Kevlar fabric and
one ply of STF-filled paper
honeycomb structure

Areal Density
(g/cm2 )

BFS
(mm)

NIJ 0101.06
Test Level

3.3. Ballistic Performance of the Polyurea Elastomer/Kevlar Plates
From reviewing the literature and fundamental theories on the ballistic protection
mechanism of high-performance Kevlar fiber fabric, the process and damage mechanism
of high-performance Kevlar fiber fabric exposed to high-velocity projectile impact are
well understood. Using the results of previous experiments on the impact resistance of
high-performance fiber composites [48], Kevlar high-performance fiber fabric coated with
polyurea was used to enhance the impact resistance. Then, a comparison of the impact
resistance between the Kevlar fabric coated with polyurea and STF-impregnated Kevlar
fiber composites reported in the literature was made. From the literature on Kevlar fiber
composites, it is clear that when reinforcements are added into Kevlar fiber fabrics, attention
must be paid to the effect of the amount of reinforcement added on their ballistic protection
mechanism. The test results (Table 2) show that, when polyurea elastomers diluted with
THF are brushed onto Kevlar, the performance of the Kevlar fabric is improved and the
number of layers of the Kevlar stack is reduced, and Class II ballistic testing shows that
there is one level above the original Class IIA in ballistic performance. When a projectile
impacts a fabric, it is considered that the projectile kinetic energy is dissipated through a
combination of mechanisms such as tension in primary yarns, deformation of fabric, energy
dissipated through frictional slips (yarn/yarn and projectile/yarn), yarn breakage and
yarn pull-out from the fabric [49]. The polyurea coating helps primary yarns to transfer
the impact load into the secondary yarns and it also increases the friction between yarns.
Consequently, the Kevlar/polyurea composites achieved a better ballistic performance
compared to the pristine Kevlar fabric. The results from Table 2 for No. B-3 and No.
B-4 tests showed that they were approximately the same, so we chose the lighter sample
parameters and used a 1:5 THF dilution ratio for the following tests.
3.4. Stab Resistance of the Polyurea Elastomer/Kevlar Plates
Commercially available Kevlar fabric is woven in an orthogonal plain weave, which
makes it difficult to protect against the impact of sharp projectiles. The puncture resistance
of the polyurea elastomer/Kevlar composite was verified by simulating a bayonet puncture
attack using a drop hammer puncture tester and comparing it with the Kevlar fabric as

Polymers 2021, 13, 3080

9 of 12

a control group. The results are presented in Table 3. As can be seen from Table 3 for
Test No. D-1, a combined stack of 21 layers of Kevlar fabric is required to protect against
the impact of a hammer piercing without penetration by a bayonet. However, a polyurea
elastomer/Kevlar composite laminated construction (No. D-2) requires only 12 layers to
resist the impact of a falling bayonet puncture without penetration when tested with the
same standard drop hammer puncture test.
Table 2. Results for ballistic test of polyurea elastomer/Kevlar plates.
Plate ID

Composition

Layers

Dilution Ratio
(Polyurea/THF)

Areal Density
(g/cm2 )

BFS
(mm)

NIJ 0101.06
Test Level

Std. 19

19 plies of Kevlar fabric

19

-

0.87

43.9

II

17

1:10

0.79

55.3

II

17

1:5

0.83

36.2

II

15

1:5

0.75

45.2

II

15

1:3

0.91

46.4

II

15

1:1

0.97

39.9

II

Not
Penetrated
Limit (Layers)

Weight
(g)

Thickness
(mm)

21

150.5

11.17

12

93.7

7.15

B-1
B-2
B-3
B-4

19 plies of polyurea
elastomer/
Kevlar plates

B-5

Table 3. Results for stab tests.

Plate ID

Composition

D-1

Neat Kevlar fabrics
Polyurea
elastomers/Kevlar

D-2

3.5. Ballistic Test Results of the Multi-Layer Armor System
For stacked structures, in order to enhance the protection performance of the ballistic stack, the number of stacked layers is generally increased in order to increase the
surface density of the stacked structure to achieve the purpose of enhancing the protection
performance. However, by increasing the number of layers, the weight of the protective
equipment is increased and the load on the person wearing it is increased [50]. The variety
of high-strength composites produced in this study provides more scope for design discretion in optimizing the impact resistance of the laminated structure due to the diverse
properties of the composites. In order to achieve the goal of lightweighting of protective
equipment, the experiments in this section were carried out to verify the design patterns of
different functional composite materials and boundary conditions (target size and thickness
of the STF structure) in order to obtain the optimal design pattern of the high-strength
composite material stack.
To summarize the results of this study and to consider the need for a soft ballistic
material, the final high-strength composite layer will be designed using the best impactresistant high-performance polyurea elastomer/Kevlar fiber composite, combined with a
flexible STF structure. The ballistic test was conducted under the conditions of NIJ 0101.06
Class IIIA (two levels higher than Class IIA), and the size of the sample prepared for the
test was 13 cm × 13 cm, a smaller surface area than that of a normal bulletproof vest. A
domestic soft bulletproof vest with 29 layers of Kevlar fabric was used for comparison.
Although the sample had the same number of layers (29), it was not able to protect against
Class IIIA projectiles. This could be attributed to the size boundary effect caused by its
smaller dimensional area. Under Class IIIA test conditions, a 47-ply Kevlar fabric (No. Std.
47) was selected as the control group to compare the impact resistance of the experimental
groups, which met the 44 mm depth of sludge depression. From the analysis of the above
experimental results, a lighter polyurea elastomer/Kevlar laminate was used to replace the

Polymers 2021, 13, 3080

10 of 12

Kevlar fabric laminate structure at the front of the original sample, and a shear thickening
fluid structure was added to form a high-strength composite ballistic laminate sample.
Table 4 displays the results of ballistic tests which were conducted using the Class IIIA
standard of NIJ 0101.06. It can be seen from Table 4 that the depth of sludge depressions
for samples E-1 and E-6 is 38.01 mm and 43.38 mm, respectively. Both met the Class
IIIA standard of NIJ 0101.06. The lighter and thinner sample, No. E-6, is 17.91% thinner
and 17.68% lighter than the control group, No. Std. 47, indicating that the reinforced
high-strength composite material is lighter and thinner and meets the Class IIIA standard
of NIJ 0101.06. To optimize the high-strength composite laminates, samples E-1 and E-6
were prepared using the best data from this study and their ballistic tests were performed
according to the Class IIIA standard of NIJ 0101.06. The depths of sludge depressions for
these two samples were 40.01 mm and 43.38 mm, respectively, which met the requirements
of the standard of less than 44.0 mm. The error value is approximately ±2.0 mm, which is
in line with the standard error value set by the American Judicial Association.
Table 4. The influence of boundary effects (target area size, surface density and thickness parameters).
Plate ID

Composition

Layers

Thickness
(mm)

Areal Density
(g/cm2 )

BFS
(mm)

NIJ 0101.06
Test Level

Std. 47

47 plies of Kevlar fabric
Polyurea elastomer/
Kevlar plates (37-ply) + STF
structure (40%, 2 mm, 1-ply)
Polyurea elastomers
Kevlar plates (35-ply) + STF
structure (40%, 2 mm, 1-ply)
Polyurea elastomer/
Kevlar plates (32-ply) + STF
structure (40%, 2 mm, 1-ply)
Polyurea elastomer/
Kevlar plates (32-ply) + STF
structure (40%, 4 mm, 1-ply)
Polyurea elastomer/
Kevlar plates (32-ply) + STF
structure (40%, 3 mm, 1-ply)
Polyurea elastomer/
Kevlar plates (32-ply) + STF
structure (40%, 2 mm, 1-ply)

47

24.91

2.11

43.79

IIIA

38

23.22

1.98

38.01

IIIA

36

22.74

1.94

38.32

IIIA

33

20.31

1.77

40.01

IIIA

33

23.14

2.03

38.56

IIIA

33

22.12

1.91

37.58

IIIA

33

20.45

1.74

43.38

IIIA

E-1

E-2

E-3

E-4

E-5

E-6

4. Conclusions
In this study, we introduced a new approach for developing a high-strength composite
laminate which is lighter and thinner than the conventional Kevlar laminate and can still
meet the Class IIIA standard of NIJ 010106 for bulletproof vests. The results of this study
show that relying only on shear thickening fluids to improve the protection of the elastic
cascade is limited. On the other hand, it generally will increase the weight and thickness of
